Repository: hongkwon-jung/hongkwon-jung.github.io

# Hong-Kwon Jung | Semiconductor Process & Device Portfolio

Portfolio of Hong-Kwon Jung (Electronic Materials Engineering, Kwangwoon University): oxide TFT process, TCAD device analysis, 3D DRAM review, gas sensor, and circuit design projects.

[View Portfolio](https://hongkwon-jung.github.io/) · [Korean explanations](https://hongkwon-jung.github.io/ko/)

| Project | Period | Link |
|---|---|---|
| Room-Temperature NH3 Gas Sensor | 2026.01 – | [Page](https://hongkwon-jung.github.io/projects/nh3-gas-sensor/) |
| 2T1C Display Pixel Based on Solution-Processed Oxide TFTs (Excellence Award) | 2026.03 – 2026.06 | [Page](https://hongkwon-jung.github.io/projects/izo-tft-process/) |
| Review: ALD Oxide Semiconductors for 3D DRAM (InfoMat, submitted) | 2026.03 – 2026.10 | [Page](https://hongkwon-jung.github.io/projects/ald-3d-dram-review/) |
| TCAD Modeling of WSe2/IGZO Gaussian Transistors (J. Phys. D 59, 335105) | 2025.01 – 2026.08 | [Page](https://hongkwon-jung.github.io/projects/gaussian-tcad/) |
| Digital Circuit Design Projects | 2024.03 – 2025.12 | [Page](https://hongkwon-jung.github.io/projects/digital-circuit-design/) |

Theme: header texture and navigation style based on [abhn/portfolio](https://github.com/abhn/portfolio) (GPL-3.0). Figures on the TCAD project page are reproduced from the published article with citation (© IOP Publishing).

File: projects/rie-sio2-etch/index.html
RIE Setup and SiO2 Etch Recipe Development | Hong-Kwon Jung

Hong-Kwon Jung
HOMEPROJECTSGITHUBENKO

Process · Dry EtchingRecipe Established
RIE Setup and SiO2 Etch Recipe Development
Took part in selecting the gas channels and power source of a new low-frequency CCP RIE, set up the tool, which has no endpoint detection, and developed a recipe that clears 100 nm of thermal SiO2 in 3 min by identifying ion supply as the rate limit.

Period2026.08 – PresentAffiliationAMDEL Lab, Kwangwoon UniversityRoleTeam memberTeam4OutputSiO2 etch recipe for the lab RIE
≈33 nm/minFinal etch rate, from 3 – 5 at the start
3 minClear time of 100 nm thermal SiO2
CF4 57 → 19%Less CF4, more Ar
No loadingSame clear time at four positions, up to 60 – 70% electrode coverage

Etch rate by step 100 nm thermal SiO2, rate from the clear time in 10 s steps01Objective02Approach03Troubleshooting04Results05Lessons01Objective
Etching 100 nm SiO2 on a New Tool

The lab introduced the RIE because wet-etch conditions in the Chambit Design Semester could not be fixed across composition, film state and humidity. In choosing the tool, took part in defining the requirements by cleaning, surface activation and etching use, and in selecting the gas channels and the single low-frequency source. Target after installation: clear 100 nm of thermal SiO2 within the recommended 20 min operating time.

Item	Condition	
Plasma source	Low-frequency single-power CCP, max 200 W, 20 – 100 kHz	
Gases	CF4, CHF3, O2, Ar	
Pumping	Rotary pump with APC	
Monitoring	No endpoint detection or rate readout	
Operating time	20 min recommended	

02Approach
Measurement and Process Parameters
Defined the etch rate from the clear time of 100 nm thermal oxide, checked in 10 s steps, and confirmed it with one continuous run
Fixed power and frequency at the source limits first, then tuned the gas composition, then the pressure

Parameter	Range examined	Adopted condition	
Power	Reduced from 200 W	200 W (source maximum)	
Frequency	30, 50, 100 kHz	100 kHz (source maximum)	
CF4 : Ar : O2	57 : 29 : 14 to Ar 60 – 78%	19 : 74 : 7	
Pressure	0.40 – 0.70 Torr, APC fixed at 50%	0.60 Torr	
CHF3	Mixed with CF4	Separate selectivity recipe	

03Troubleshooting
Rate-Limit Diagnosis

Power cannot isolate the limit
SituationSingle power source for plasma generation and ion accelerationDiagnosisRaising power increases ion flux, ion energy and F radicals togetherActionFixed at the 200 W maximum, where PR damage stayed small on this low-power toolResultLimit tested with frequency and gas instead

Frequency test
Situation3 – 5 nm/min at 50 kHzDiagnosisAt 100 kHz the sheath voltage (ion energy) drops, yet the rate roseActionRuled out ion energy and suspected ion supplyResult≥ 8.3 nm/min

Gas composition test
SituationHigher frequency also raises CF4 dissociation, so F radicals were not yet excludedDiagnosisHalving CF4 while doubling Ar raised the rate to ≈30 nm/minActionRuled out F radicals, set Ar to 74% inside the flat 60 – 78% rangeResult≈33 nm/min after pressure tuning

CHF3 mixing
SituationAdding CHF3 to CF4 weakened the plasmaActionSeparated the rate recipe (CF4) from the selectivity recipe (CHF3)

04Results
Final Recipe Compared with the Literature

Item	CF4-rich literature (ICP)	Final recipe on this tool	
Plasma generation	Inductive source with separate substrate bias	One low-frequency source for both	
Process pressure	4 – 10 mTorr	0.60 Torr (base 50 mTorr)	
CF4 share	50% or more	19%, with Ar 74%	
Rate limit	F radicals, ions abundant	Ion supply	

05Lessons
Lessons
On a single-power tool one knob shifts several plasma quantities at once, so the rate limit is isolated with tests whose effects point in opposite directions
The same process is optimized differently on each tool, so the rate limit on that tool is checked before transferring a literature condition

← All projects

← Portfolio Home  Hong-Kwon Jung © 2026
